Repository: PolyXRD/PolyXRD-NCM

# PolyXRD NCM

**三元锂电正极材料（NCM）XRD 粉末衍射精修专用工具。**

PolyXRD 家族成员：[PolyXRD](https://github.com/PolyXRD)（数据分析）·
PolyXRD-Converter（格式转换）· PolyXRD-SynthPattern（谱图合成）·
PolyXRD-RutAna（TiO₂ 晶型比）· PolyXRD-Graphite（石墨化度）· **NCM（本项目）**

## 这是什么

打开即一个界面：左侧谱图（读谱 + 平滑/扣背景/去 Kα2/寻峰/单峰拟合），右侧内置
层状 NCM 三元正极材料的 COD CIF（811 / 622 / 523 / 111 及前驱体）。导入 XRD 数据后
先做「是不是层状 NCM」判定——不是则弹窗停止；是则以 CIF 为起点做全谱 Rietveld 精修，
输出晶胞参数、晶粒尺寸、晶系/点群/空间群/劳厄群、Li 占位与 Rwp/RB/GOF，支持导出。

> 状态：**v0.1.0 开发中**（P0 立项阶段）。功能清单见 `docs/PROJECT_PLAN.md`，
> 任务进度见 `docs/TASKS.md`。

## 文档

| 文档 | 内容 |
|---|---|
| `docs/PROJECT_PLAN.md` | 方案、可行性实测、8 阶段路线图 |
| `docs/TASKS.md` | 原子任务卡与验收命令 |
| `docs/CIF_SOURCE.md` | 内置 CIF 的 COD 来源登记 |
| `docs/STD_FREEZE.md` | 判据与口径冻结 |

## 跑测试

```bash
cd /d/Project/PolyXRD-Tools/PolyXRD-NCM
D:/Project/XRD/python310/python.exe -m pytest -q
```

## 许可

双许可（Academic / Commercial），见 `LICENSE` 与 `LICENSE-CN`。
商用联系：sshztx@outlook.com · https://github.com/PolyXRD

File: docs/evidence/T8.3_g2_crosscheck.json
{
 "generated": "2026-10-30T13:52:55+00:00",
 "sample": "D:\\Project\\XRD\\XRData\\csuHJW\\txt\\Data040：NCM：811_raw.txt",
 "cif": "D:\\Project\\PolyXRD-Tools\\PolyXRD-NCM\\ncm\\data\\cif\\NCM811.cif",
 "engine_ours": {
  "ok": true,
  "a": 2.8718608225593316,
  "b": 2.8718608225593316,
  "c": 14.19509336325612,
  "alpha": 90.0,
  "beta": 90.0,
  "gamma": 120.0,
  "rwp": 3.1150685189606397,
  "occ_li": 0.9868872899840708,
  "zero_deg": 0.014511788341630137,
  "d_nm": null
 },
 "engine_gsas2": {
  "ok": true,
  "wR": 9.375626386151128,
  "GOF": null,
  "n_cycles": 9,
  "phases": [
   {
    "name": "NCM811",
    "lattice": {
     "a": 2.869763546958113,
     "b": 2.869763546958113,
     "c": 14.192991822472756,
     "alpha": 90.0,
     "beta": 90.0,
     "gamma": 120.00000000000001
    }
   }
  ],
  "phase_fractions": [
   100.0
  ],
  "wR_rietveld": 8.943911686535671,
  "gpx": "C:\\Users\\ADMINI~1\\AppData\\Local\\Temp\\workbuddy-update-x64-workbuddy\\polyxrd_g2_final_pav4bp27\\proj.gpx",
  "engine_meta": {
   "gw_est": 26.605,
   "seed_scale": 1.0,
   "seed_wR": 22.542483969096384
  }
 },
 "compare": {
  "gsas2_a": 2.869763546958113,
  "gsas2_c": 14.192991822472756,
  "gsas2_wR": 8.943911686535671,
  "ours_a": 2.8718608225593316,
  "ours_c": 14.19509336325612,
  "ours_rwp": 3.1150685189606397,
  "da_pct": 0.07302845544408071,
  "dc_pct": 0.014804698564394527,
  "rwp_diff_pp": 5.828843167575031,
  "zero_closure": {
   "zero_deg": 0.014511788341630137,
   "two_theta_003": 18.741123247663413,
   "predicted_da_pct": 0.07674124613595422,
   "observed_da_pct": 0.07302845544408071,
   "ratio": 0.951619358834805
  }
 },
 "acceptance": {
  "da_pct_max": 0.05,
  "dc_pct_max": 0.05,
  "rwp_diff_pp_max": 2.0
 }
}
